Repository: Chung-Research-Group/reproducible-workflows

# Example Files for Structure Relaxation using CHGNET-LAMMPS MD

* cif2data.py : Convert .cif files to LAMMPS .data format using OVITO - Open Visualization Tool Python
* USPEX_6.data : LAMMPS data file is generated by USPEX output .cif file
* USPEX_6.inp : LAMMPS input file for NPT calculation settings
* after_opt_USPEX_6.data : LAMMPS output .data file
* data2cif.py : LAMMPS .data file converter to .cif format
* batch_data_cif.sh : batch data file conversion script using data2cif.py
* USPEX_6.cif : Final structure after relaxation
*

## Files for GBR model training
1. ./get-features/ : Codes for generating features
2. ./train/real_final_dataset.csv : Input data for training
3. ./train/dataset4IC.csv : Data for training 
(generated by data.py)
4. ./train/scaler.gz : normalized data (for reproducibility)
5. ./train/split.txt : splited label (for reproducibility)
6. ./train/train.ipynb : jupyter notebook file for train.

File: 2025-SSE/GBR/train/dataset4IC.csv (part 1 of 4)
Number,composition,Ag,Al,B,Ba,Bi,Br,C,Ca,Ce,Cl,Co,Cr,Cu,Er,F,Fe,Ga,Gd,Ge,H,Hf,I,In,K,La,Li,Lu,Mg,Mn,Mo,N,Na,Nb,Nd,Ni,O,P,Pb,Pr,S,Sb,Sc,Se,Si,Sm,Sn,Sr,Ta,Te,Ti,V,W,Y,Zn,Zr,Density (g/cm3),POAV (cm3/g),a,b,c,log_target
0,(AgI)0.5(LiPO3)0.5,0.142857143,0.0,0.0,0.0,0.0,0.0,0.0,0.0,0.0,0.0,0.0,0.0,0.0,0.0,0.0,0.0,0.0,0.0,0.0,0.0,0.0,0.142857143,0.0,0.0,0.0,0.142857143,0.0,0.0,0.0,0.0,0.0,0.0,0.0,0.0,0.0,0.428571429,0.142857143,0.0,0.0,0.0,0.0,0.0,0.0,0.0,0.0,0.0,0.0,0.0,0.0,0.0,0.0,0.0,0.0,0.0,0.0,3.16104,0.116436,4.88367532,7.50550936,4.74103668,-7.387216143
1,(K0.1Li0.9)(SbO3),0.0,0.0,0.0,0.0,0.0,0.0,0.0,0.0,0.0,0.0,0.0,0.0,0.0,0.0,0.0,0.0,0.0,0.0,0.0,0.0,0.0,0.0,0.0,0.02,0.0,0.18,0.0,0.0,0.0,0.0,0.0,0.0,0.0,0.0,0.0,0.6,0.0,0.0,0.0,0.0,0.2,0.0,0.0,0.0,0.0,0.0,0.0,0.0,0.0,0.0,0.0,0.0,0.0,0.0,0.0,3.88062,0.0337626,9.681,9.681,9.681,-7.866461092
2,(La0.55Li0.45)(Ti0.9Al0.1)O3,0.0,0.02,0.0,0.0,0.0,0.0,0.0,0.0,0.0,0.0,0.0,0.0,0.0,0.0,0.0,0.0,0.0,0.0,0.0,0.0,0.0,0.0,0.0,0.0,0.11,0.09,0.0,0.0,0.0,0.0,0.0,0.0,0.0,0.0,0.0,0.6,0.0,0.0,0.0,0.0,0.0,0.0,0.0,0.0,0.0,0.0,0.0,0.0,0.0,0.18,0.0,0.0,0.0,0.0,0.0,6.72759,0.0,3.8697,3.8697,3.8697,-2.821023053
3,(La0.5Li0.5)0.75(La0.5Na0.5)0.25TiO3,0.0,0.0,0.0,0.0,0.0,0.0,0.0,0.0,0.0,0.0,0.0,0.0,0.0,0.0,0.0,0.0,0.0,0.0,0.0,0.0,0.0,0.0,0.0,0.0,0.1,0.075,0.0,0.0,0.0,0.0,0.0,0.025,0.0,0.0,0.0,0.6,0.0,0.0,0.0,0.0,0.0,0.0,0.0,0.0,0.0,0.0,0.0,0.0,0.0,0.2,0.0,0.0,0.0,0.0,0.0,4.77851,0.0,7.80140248,7.80140248,7.80140248,-3.800244823
4,(La0.65Li0.35)(Ti0.7Al0.3)O3,0.0,0.06,0.0,0.0,0.0,0.0,0.0,0.0,0.0,0.0,0.0,0.0,0.0,0.0,0.0,0.0,0.0,0.0,0.0,0.0,0.0,0.0,0.0,0.0,0.13,0.07,0.0,0.0,0.0,0.0,0.0,0.0,0.0,0.0,0.0,0.6,0.0,0.0,0.0,0.0,0.0,0.0,0.0,0.0,0.0,0.0,0.0,0.0,0.0,0.14,0.0,0.0,0.0,0.0,0.0,6.7816,0.0,3.8594,3.8594,3.8594,-3.793174124
5,(La0.6Li0.4)(Ti0.8Al0.2)O3,0.0,0.04,0.0,0.0,0.0,0.0,0.0,0.0,0.0,0.0,0.0,0.0,0.0,0.0,0.0,0.0,0.0,0.0,0.0,0.0,0.0,0.0,0.0,0.0,0.12,0.08,0.0,0.0,0.0,0.0,0.0,0.0,0.0,0.0,0.0,0.6,0.0,0.0,0.0,0.0,0.0,0.0,0.0,0.0,0.0,0.0,0.0,0.0,0.0,0.16,0.0,0.0,0.0,0.0,0.0,6.76949,0.0,3.8617,3.8617,3.8617,-3.245651664
6,(La0.7Li0.3)(Ti0.6Al0.4)O3,0.0,0.08,0.0,0.0,0.0,0.0,0.0,0.0,0.0,0.0,0.0,0.0,0.0,0.0,0.0,0.0,0.0,0.0,0.0,0.0,0.0,0.0,0.0,0.0,0.14,0.06,0.0,0.0,0.0,0.0,0.0,0.0,0.0,0.0,0.0,0.6,0.0,0.0,0.0,0.0,0.0,0.0,0.0,0.0,0.0,0.0,0.0,0.0,0.0,0.12,0.0,0.0,0.0,0.0,0.0,5.44664,0.00294126,3.8472,3.8472,3.8472,-6.982966661
7,(La0.9Sr0.1)LiO2,0.0,0.0,0.0,0.0,0.0,0.0,0.0,0.0,0.0,0.0,0.0,0.0,0.0,0.0,0.0,0.0,0.0,0.0,0.0,0.0,0.0,0.0,0.0,0.0,0.225,0.25,0.0,0.0,0.0,0.0,0.0,0.0,0.0,0.0,0.0,0.5,0.0,0.0,0.0,0.0,0.0,0.0,0.0,0.0,0.0,0.0,0.025,0.0,0.0,0.0,0.0,0.0,0.0,0.0,0.0,5.66203,0.0,5.8748,6.2152,5.8521,-9.201349355
8,(Li0.55Mg0.45)(Li0.445Mg0.055)Ti1.5O4,0.0,0.0,0.0,0.0,0.0,0.0,0.0,0.0,0.0,0.0,0.0,0.0,0.0,0.0,0.0,0.0,0.0,0.0,0.0,0.0,0.0,0.0,0.0,0.0,0.0,0.142142857,0.0,0.072142857,0.0,0.0,0.0,0.0,0.0,0.0,0.0,0.571428571,0.0,0.0,0.0,0.0,0.0,0.0,0.0,0.0,0.0,0.0,0.0,0.0,0.0,0.214285714,0.0,0.0,0.0,0.0,0.0,3.29978,0.00784901,8.3806,8.3806,8.3806,-10.81530857
9,(Li0.5Ce0.25Pr0.25)(MoO4),0.0,0.0,0.0,0.0,0.0,0.0,0.0,0.0,0.041666667,0.0,0.0,0.0,0.0,0.0,0.0,0.0,0.0,0.0,0.0,0.0,0.0,0.0,0.0,0.0,0.0,0.083333333,0.0,0.0,0.0,0.166666667,0.0,0.0,0.0,0.0,0.0,0.666666667,0.0,0.0,0.041666667,0.0,0.0,0.0,0.0,0.0,0.0,0.0,0.0,0.0,0.0,0.0,0.0,0.0,0.0,0.0,0.0,3.42934,0.0247336,5.284,5.284,11.5763,-9.0
10,(Li0.5Ce0.25Sm0.25)(MoO4),0.0,0.0,0.0,0.0,0.0,0.0,0.0,0.0,0.041666667,0.0,0.0,0.0,0.0,0.0,0.0,0.0,0.0,0.0,0.0,0.0,0.0,0.0,0.0,0.0,0.0,0.083333333,0.0,0.0,0.0,0.166666667,0.0,0.0,0.0,0.0,0.0,0.666666667,0.0,0.0,0.0,0.0,0.0,0.0,0.0,0.0,0.041666667,0.0,0.0,0.0,0.0,0.0,0.0,0.0,0.0,0.0,0.0,3.48925,0.0207896,5.2546,5.2546,11.5052,-9.744727495
11,(Li0.5Ce0.5)(MoO4),0.0,0.0,0.0,0.0,0.0,0.0,0.0,0.0,0.083333333,0.0,0.0,0.0,0.0,0.0,0.0,0.0,0.0,0.0,0.0,0.0,0.0,0.0,0.0,0.0,0.0,0.083333333,0.0,0.0,0.0,0.166666667,0.0,0.0,0.0,0.0,0.0,0.666666667,0.0,0.0,0.0,0.0,0.0,0.0,0.0,0.0,0.0,0.0,0.0,0.0,0.0,0.0,0.0,0.0,0.0,0.0,0.0,3.40158,0.0253941,5.2943,5.2943,11.6254,-7.886056648
12,(Li0.61Mg0.39)(Li0.46Mg0.005Ti0.035)Ti1.5O4,0.0,0.0,0.0,0.0,0.0,0.0,0.0,0.0,0.0,0.0,0.0,0.0,0.0,0.0,0.0,0.0,0.0,0.0,0.0,0.0,0.0,0.0,0.0,0.0,0.0,0.152857143,0.0,0.056428571,0.0,0.0,0.0,0.0,0.0,0.0,0.0,0.571428571,0.0,0.0,0.0,0.0,0.0,0.0,0.0,0.0,0.0,0.0,0.0,0.0,0.0,0.219285714,0.0,0.0,0.0,0.0,0.0,3.30143,0.00703331,8.3792,8.3792,8.3792,-9.183096161
13,(Li0.74Mg0.26)(Li0.40Mg0.04Ti1.56)O4,0.0,0.0,0.0,0.0,0.0,0.0,0.0,0.0,0.0,0.0,0.0,0.0,0.0,0.0,0.0,0.0,0.0,0.0,0.0,0.0,0.0,0.0,0.0,0.0,0.0,0.162857143,0.0,0.042857143,0.0,0.0,0.0,0.0,0.0,0.0,0.0,0.571428571,0.0,0.0,0.0,0.0,0.0,0.0,0.0,0.0,0.0,0.0,0.0,0.0,0.0,0.222857143,0.0,0.0,0.0,0.0,0.0,1.92136,0.0141774,8.3703,8.3703,8.3703,-8.821023053
14,(Li0.826Mg0.174)(Li0.374Mg0.026Ti1.60)O4,0.0,0.0,0.0,0.0,0.0,0.0,0.0,0.0,0.0,0.0,0.0,0.0,0.0,0.0,0.0,0.0,0.0,0.0,0.0,0.0,0.0,0.0,0.0,0.0,0.0,0.171428571,0.0,0.028571429,0.0,0.0,0.0,0.0,0.0,0.0,0.0,0.571428571,0.0,0.0,0.0,0.0,0.0,0.0,0.0,0.0,0.0,0.0,0.0,0.0,0.0,0.228571429,0.0,0.0,0.0,0.0,0.0,1.92391,0.0162793,8.3666,8.3666,8.3666,-8.372634143
15,(Li0.916Mg0.084)(Li0.352Mg0.016Ti1.634)O4,0.0,0.0,0.0,0.0,0.0,0.0,0.0,0.0,0.0,0.0,0.0,0.0,0.0,0.0,0.0,0.0,0.0,0.0,0.0,0.0,0.0,0.0,0.0,0.0,0.0,0.181142857,0.0,0.014285714,0.0,0.0,0.0,0.0,0.0,0.0,0.0,0.571428571,0.0,0.0,0.0,0.0,0.0,0.0,0.0,0.0,0.0,0.0,0.0,0.0,0.0,0.233428571,0.0,0.0,0.0,0.0,0.0,0.157536,4.1437,8.3649,8.3649,8.3649,-7.761953897
16,(Li2O)50((SeO2)0.5(B2O3)0.5)50,0.0,0.0,0.142857143,0.0,0.0,0.0,0.0,0.0,0.0,0.0,0.0,0.0,0.0,0.0,0.0,0.0,0.0,0.0,0.0,0.0,0.0,0.0,0.0,0.0,0.0,0.285714286,0.0,0.0,0.0,0.0,0.0,0.0,0.0,0.0,0.0,0.5,0.0,0.0,0.0,0.0,0.0,0.0,0.071428571,0.0,0.0,0.0,0.0,0.0,0.0,0.0,0.0,0.0,0.0,0.0,0.0,2.1957,0.063269,4.49604907,6.35820007,6.35820007,-6.122628654
17,(Li2O)50(Al2O3)2(P2O5)48,0.0,0.008064516,0.0,0.0,0.0,0.0,0.0,0.0,0.0,0.0,0.0,0.0,0.0,0.0,0.0,0.0,0.0,0.0,0.0,0.0,0.0,0.0,0.0,0.0,0.0,0.201612903,0.0,0.0,0.0,0.0,0.0,0.0,0.0,0.0,0.0,0.596774194,0.193548387,0.0,0.0,0.0,0.0,0.0,0.0,0.0,0.0,0.0,0.0,0.0,0.0,0.0,0.0,0.0,0.0,0.0,0.0,1.54821,0.268077,19.96062565,6.12504148,18.67160826,-8.500312917
18,(Li2O)50(Al2O5)5(P2O5)45,0.0,0.02,0.0,0.0,0.0,0.0,0.0,0.0,0.0,0.0,0.0,0.0,0.0,0.0,0.0,0.0,0.0,0.0,0.0,0.0,0.0,0.0,0.0,0.0,0.0,0.2,0.0,0.0,0.0,0.0,0.0,0.0,0.0,0.0,0.0,0.6,0.18,0.0,0.0,0.0,0.0,0.0,0.0,0.0,0.0,0.0,0.0,0.0,0.0,0.0,0.0,0.0,0.0,0.0,0.0,2.15258,0.0967585,16.03822069,7.82296516,5.25768409,-7.93930216
19,(Li2S)(LaOI),0.0,0.0,0.0,0.0,0.0,0.0,0.0,0.0,0.0,0.0,0.0,0.0,0.0,0.0,0.0,0.0,0.0,0.0,0.0,0.0,0.0,0.166666667,0.0,0.0,0.166666667,0.333333333,0.0,0.0,0.0,0.0,0.0,0.0,0.0,0.0,0.0,0.166666667,0.0,0.0,0.0,0.166666667,0.0,0.0,0.0,0.0,0.0,0.0,0.0,0.0,0.0,0.0,0.0,0.0,0.0,0.0,0.0,4.12033,0.0383756,4.02154922,4.02154922,9.43087238,-6.560667306
20,(Li2S)0.3((P2S5)0.4(Sb2S3)0.6)0.7,0.0,0.0,0.0,0.0,0.0,0.0,0.0,0.0,0.0,0.0,0.0,0.0,0.0,0.0,0.0,0.0,0.0,0.0,0.0,0.0,0.0,0.0,0.0,0.0,0.0,0.12,0.0,0.0,0.0,0.0,0.0,0.0,0.0,0.0,0.0,0.0,0.112,0.0,0.0,0.592,0.168,0.0,0.0,0.0,0.0,0.0,0.0,0.0,0.0,0.0,0.0,0.0,0.0,0.0,0.0,2.63198,0.111726,17.45780883,15.16396802,15.23333033,-7.525783736
21,(Li2S)0.5((P2S5)0.4(Sb2S3)0.6)0.5,0.0,0.0,0.0,0.0,0.0,0.0,0.0,0.0,0.0,0.0,0.0,0.0,0.0,0.0,0.0,0.0,0.0,0.0,0.0,0.0,0.0,0.0,0.0,0.0,0.0,0.227272727,0.0,0.0,0.0,0.0,0.0,0.0,0.0,0.0,0.0,0.0,0.090909091,0.0,0.0,0.545454545,0.136363636,0.0,0.0,0.0,0.0,0.0,0.0,0.0,0.0,0.0,0.0,0.0,0.0,0.0,0.0,2.72469,0.071641,6.67780208,8.46343784,9.98846194,-6.645891561
22,(Li2S)2(LaOI)5,0.0,0.0,0.0,0.0,0.0,0.0,0.0,0.0,0.0,0.0,0.0,0.0,0.0,0.0,0.0,0.0,0.0,0.0,0.0,0.0,0.0,0.238095238,0.0,0.0,0.238095238,0.19047619,0.0,0.0,0.0,0.0,0.0,0.0,0.0,0.0,0.0,0.238095238,0.0,0.0,0.0,0.095238095,0.0,0.0,0.0,0.0,0.0,0.0,0.0,0.0,0.0,0.0,0.0,0.0,0.0,0.0,0.0,3.8657,0.0855213,9.68283218,16.18618172,4.19118211,-7.159893906
23,(Li2S)7(LaOI)3,0.0,0.0,0.0,0.0,0.0,0.0,0.0,0.0,0.0,0.0,0.0,0.0,0.0,0.0,0.0,0.0,0.0,0.0,0.0,0.0,0.0,0.1,0.0,0.0,0.1,0.466666667,0.0,0.0,0.0,0.0,0.0,0.0,0.0,0.0,0.0,0.1,0.0,0.0,0.0,0.233333333,0.0,0.0,0.0,0.0,0.0,0.0,0.0,0.0,0.0,0.0,0.0,0.0,0.0,0.0,0.0,3.23556,0.0353632,10.02077348,8.13789242,7.65417154,-5.540607512
24,(Li2S)9(LaOI),0.0,0.0,0.0,0.0,0.0,0.0,0.0,0.0,0.0,0.0,0.0,0.0,0.0,0.0,0.0,0.0,0.0,0.0,0.0,0.0,0.0,0.033333333,0.0,0.0,0.033333333,0.6,0.0,0.0,0.0,0.0,0.0,0.0,0.0,0.0,0.0,0.033333333,0.0,0.0,0.0,0.3,0.0,0.0,0.0,0.0,0.0,0.0,0.0,0.0,0.0,0.0,0.0,0.0,0.0,0.0,0.0,2.05464,0.0641863,9.26278876,9.26278876,9.26278876,-8.089909454
25,(Li6.26Al0.24)La3Zr2O12,0.0,0.010212766,0.0,0.0,0.0,0.0,0.0,0.0,0.0,0.0,0.0,0.0,0.0,0.0,0.0,0.0,0.0,0.0,0.0,0.0,0.0,0.0,0.0,0.0,0.127659574,0.266382979,0.0,0.0,0.0,0.0,0.0,0.0,0.0,0.0,0.0,0.510638298,0.0,0.0,0.0,0.0,0.0,0.0,0.0,0.0,0.0,0.0,0.0,0.0,0.0,0.0,0.0,0.0,0.0,0.0,0.085106383,5.45944,0.0,12.96328,12.96328,12.96328,-3.677780705
26,(LiCl)0.25((Li2O)0.6(P2O5)0.4)0.75,0.0,0.0,0.0,0.0,0.0,0.0,0.0,0.0,0.0,0.0625,0.0,0.0,0.0,0.0,0.0,0.0,0.0,0.0,0.0,0.0,0.0,0.0,0.0,0.0,0.0,0.2875,0.0,0.0,0.0,0.0,0.0,0.0,0.0,0.0,0.0,0.4875,0.15,0.0,0.0,0.0,0.0,0.0,0.0,0.0,0.0,0.0,0.0,0.0,0.0,0.0,0.0,0.0,0.0,0.0,0.0,1.84227,0.134725,8.74668104,19.66786163,7.1563754,-5.610833916
27,(LiCl)0.5(P2O5)0.5,0.0,0.0,0.0,0.0,0.0,0.0,0.0,0.0,0.0,0.111111111,0.0,0.0,0.0,0.0,0.0,0.0,0.0,0.0,0.0,0.0,0.0,0.0,0.0,0.0,0.0,0.111111111,0.0,0.0,0.0,0.0,0.0,0.0,0.0,0.0,0.0,0.555555556,0.222222222,0.0,0.0,0.0,0.0,0.0,0.0,0.0,0.0,0.0,0.0,0.0,0.0,0.0,0.0,0.0,0.0,0.0,0.0,1.81442,0.209356,4.72352226,6.00495107,6.38219414,-7.165859166
28,(YPO4)0.5(Li3PO4)0.5,0.0,0.0,0.0,0.0,0.0,0.0,0.0,0.0,0.0,0.0,0.0,0.0,0.0,0.0,0.0,0.0,0.0,0.0,0.0,0.0,0.0,0.0,0.0,0.0,0.0,0.214285714,0.0,0.0,0.0,0.0,0.0,0.0,0.0,0.0,0.0,0.571428571,0.142857143,0.0,0.0,0.0,0.0,0.0,0.0,0.0,0.0,0.0,0.0,0.0,0.0,0.0,0.0,0.0,0.071428571,0.0,0.0,2.86267,0.0379086,6.81892939,5.11043716,5.27687478,-10.1753005
29,(YPO4)0.7(Li3PO4)0.3,0.0,0.0,0.0,0.0,0.0,0.0,0.0,0.0,0.0,0.0,0.0,0.0,0.0,0.0,0.0,0.0,0.0,0.0,0.0,0.0,0.0,0.0,0.0,0.0,0.0,0.136363636,0.0,0.0,0.0,0.0,0.0,0.0,0.0,0.0,0.0,0.606060606,0.151515152,0.0,0.0,0.0,0.0,0.0,0.0,0.0,0.0,0.0,0.0,0.0,0.0,0.0,0.0,0.0,0.106060606,0.0,0.0,2.9392,0.0659023,8.27378347,9.0945991,12.54906301,-8.182516656
30,(YPO4)0.8(Li3PO4)0.2,0.0,0.0,0.0,0.0,0.0,0.0,0.0,0.0,0.0,0.0,0.0,0.0,0.0,0.0,0.0,0.0,0.0,0.0,0.0,0.0,0.0,0.0,0.0,0.0,0.0,0.09375,0.0,0.0,0.0,0.0,0.0,0.0,0.0,0.0,0.0,0.625,0.15625,0.0,0.0,0.0,0.0,0.0,0.0,0.0,0.0,0.0,0.0,0.0,0.0,0.0,0.0,0.0,0.125,0.0,0.0,2.60345,0.121516,8.15818977,8.15818977,8.15818977,-4.851039883
31,(YPO4)0.9(Li3PO4)0.1,0.0,0.0,0.0,0.0,0.0,0.0,0.0,0.0,0.0,0.0,0.0,0.0,0.0,0.0,0.0,0.0,0.0,0.0,0.0,0.0,0.0,0.0,0.0,0.0,0.0,0.048387097,0.0,0.0,0.0,0.0,0.0,0.0,0.0,0.0,0.0,0.64516129,0.161290323,0.0,0.0,0.0,0.0,0.0,0.0,0.0,0.0,0.0,0.0,0.0,0.0,0.0,0.0,0.0,0.14516129,0.0,0.0,3.11025,0.0790355,8.79856729,9.52724351,13.0320177,-6.333347081
32,Ba3LiTa5ZrSi4O26,0.0,0.0,0.0,0.075,0.0,0.0,0.0,0.0,0.0,0.0,0.0,0.0,0.0,0.0,0.0,0.0,0.0,0.0,0.0,0.0,0.0,0.0,0.0,0.0,0.0,0.025,0.0,0.0,0.0,0.0,0.0,0.0,0.0,0.0,0.0,0.65,0.0,0.0,0.0,0.0,0.0,0.0,0.0,0.1,0.0,0.0,0.0,0.125,0.0,0.0,0.0,0.0,0.0,0.0,0.025,6.06611,0.0209953,9.0495,9.0495,7.8198,-10.0
33,Fe0.16La2.95Li5.68Zr2O12,0.0,0.0,0.0,0.0,0.0,0.0,0.0,0.0,0.0,0.0,0.0,0.0,0.0,0.0,0.0,0.007017544,0.0,0.0,0.0,0.0,0.0,0.0,0.0,0.0,0.129385965,0.249122807,0.0,0.0,0.0,0.0,0.0,0.0,0.0,0.0,0.0,0.526315789,0.0,0.0,0.0,0.0,0.0,0.0,0.0,0.0,0.0,0.0,0.0,0.0,0.0,0.0,0.0,0.0,0.0,0.0,0.087719298,5.18742,0.0,12.9783,12.9783,12.9783,-3.029188389
34,Fe0.19La2.95Li5.57Zr2O12,0.0,0.0,0.0,0.0,0.0,0.0,0.0,0.0,0.0,0.0,0.0,0.0,0.0,0.0,0.0,0.008370044,0.0,0.0,0.0,0.0,0.0,0.0,0.0,0.0,0.129955947,0.245374449,0.0,0.0,0.0,0.0,0.0,0.0,0.0,0.0,0.0,0.528634361,0.0,0.0,0.0,0.0,0.0,0.0,0.0,0.0,0.0,0.0,0.0,0.0,0.0,0.0,0.0,0.0,0.0,0.0,0.088105727,5.1891,0.0,12.9769,12.9769,12.9769,-2.860120914
35,Fe2Na2K(Li3Si12O30),0.0,0.0,0.0,0.0,0.0,0.0,0.0,0.0,0.0,0.0,0.0,0.0,0.0,0.0,0.0,0.04,0.0,0.0,0.0,0.0,0.0,0.0,0.0,0.02,0.0,0.06,0.0,0.0,0.0,0.0,0.0,0.04,0.0,0.0,0.0,0.6,0.0,0.0,0.0,0.0,0.0,0.0,0.0,0.24,0.0,0.0,0.0,0.0,0.0,0.0,0.0,0.0,0.0,0.0,0.0,2.90643,0.0204994,10.0617,10.0617,14.0832,-10.0
36,La(Li0.76Mg0.08)O2,0.0,0.0,0.0,0.0,0.0,0.0,0.0,0.0,0.0,0.0,0.0,0.0,0.0,0.0,0.0,0.0,0.0,0.0,0.0,0.0,0.0,0.0,0.0,0.0,0.263157895,0.2,0.0,0.021052632,0.0,0.0,0.0,0.0,0.0,0.0,0.0,0.526315789,0.0,0.0,0.0,0.0,0.0,0.0,0.0,0.0,0.0,0.0,0.0,0.0,0.0,0.0,0.0,0.0,0.0,0.0,0.0,5.66717,0.0,5.875,6.212,5.849,-9.138465589
37,La0.565Li0.305TiO3,0.0,0.0,0.0,0.0,0.0,0.0,0.0,0.0,0.0,0.0,0.0,0.0,0.0,0.0,0.0,0.0,0.0,0.0,0.0,0.0,0.0,0.0,0.0,0.0,0.115306122,0.062244898,0.0,0.0,0.0,0.0,0.0,0.0,0.0,0.0,0.0,0.612244898,0.0,0.0,0.0,0.0,0.0,0.0,0.0,0.0,0.0,0.0,0.0,0.0,0.0,0.204081633,0.0,0.0,0.0,0.0,0.0,6.70712,0.0,3.8727,3.8727,7.751,-3.019088062
38,La0.56Li0.33TiO3,0.0,0.0,0.0,0.0,0.0,0.0,0.0,0.0,0.0,0.0,0.0,0.0,0.0,0.0,0.0,0.0,0.0,0.0,0.0,0.0,0.0,0.0,0.0,0.0,0.114285714,0.067346939,0.0,0.0,0.0,0.0,0.0,0.0,0.0,0.0,0.0,0.612244898,0.0,0.0,0.0,0.0,0.0,0.0,0.0,0.0,0.0,0.0,0.0,0.0,0.0,0.204081633,0.0,0.0,0.0,0.0,0.0,6.70669,0.0,3.8741,3.8741,7.7459,-3.175223538
39,La0.595Li0.215TiO3,0.0,0.0,0.0,0.0,0.0,0.0,0.0,0.0,0.0,0.0,0.0,0.0,0.0,0.0,0.0,0.0,0.0,0.0,0.0,0.0,0.0,0.0,0.0,0.0,0.123958333,0.044791667,0.0,0.0,0.0,0.0,0.0,0.0,0.0,0.0,0.0,0.625,0.0,0.0,0.0,0.0,0.0,0.0,0.0,0.0,0.0,0.0,0.0,0.0,0.0,0.208333333,0.0,0.0,0.0,0.0,0.0,6.71073,0.0,3.8654,3.8671,7.7727,-3.069050969
40,La0.5Li0.5TiO3,0.0,0.0,0.0,0.0,0.0,0.0,0.0,0.0,0.0,0.0,0.0,0.0,0.0,0.0,0.0,0.0,0.0,0.0,0.0,0.0,0.0,0.0,0.0,0.0,0.1,0.1,0.0,0.0,0.0,0.0,0.0,0.0,0.0,0.0,0.0,0.6,0.0,0.0,0.0,0.0,0.0,0.0,0.0,0.0,0.0,0.0,0.0,0.0,0.0,0.2,0.0,0.0,0.0,0.0,0.0,6.72473,0.0,3.8688,3.8688,7.7463,-3.033858267
41,La0.62Li0.14(Mg0.5W0.5)O3,0.0,0.0,0.0,0.0,0.0,0.0,0.0,0.0,0.0,0.0,0.0,0.0,0.0,0.0,0.0,0.0,0.0,0.0,0.0,0.0,0.0,0.0,0.0,0.0,0.129166667,0.029166667,0.0,0.104166667,0.0,0.0,0.0,0.0,0.0,0.0,0.0,0.625,0.0,0.0,0.0,0.0,0.0,0.0,0.0,0.0,0.0,0.0,0.0,0.0,0.0,0.0,0.0,0.104166667,0.0,0.0,0.0,7.98826,0.0,5.533,5.533,7.903,-4.920818754
42,La0.62Li0.14TiO3,0.0,0.0,0.0,0.0,0.0,0.0,0.0,0.0,0.0,0.0,0.0,0.0,0.0,0.0,0.0,0.0,0.0,0.0,0.0,0.0,0.0,0.0,0.0,0.0,0.129166667,0.029166667,0.0,0.0,0.0,0.0,0.0,0.0,0.0,0.0,0.0,0.625,0.0,0.0,0.0,0.0,0.0,0.0,0.0,0.0,0.0,0.0,0.0,0.0,0.0,0.208333333,0.0,0.0,0.0,0.0,0.0,6.68552,0.0,3.8655,3.8757,7.7845,-3.354577731
43,La0.63Li0.11(Mg0.5W0.5)O3,0.0,0.0,0.0,0.0,0.0,0.0,0.0,0.0,0.0,0.0,0.0,0.0,0.0,0.0,0.0,0.0,0.0,0.0,0.0,0.0,0.0,0.0,0.0,0.0,0.134042553,0.023404255,0.0,0.106382979,0.0,0.0,0.0,0.0,0.0,0.0,0.0,0.638297872,0.0,0.0,0.0,0.0,0.0,0.0,0.0,0.0,0.0,0.0,0.0,0.0,0.0,0.0,0.0,0.106382979,0.0,0.0,0.0,7.98537,0.0,5.534,5.534,7.903,-5.167491087
44,La0.64Li0.08TiO3,0.0,0.0,0.0,0.0,0.0,0.0,0.0,0.0,0.0,0.0,0.0,0.0,0.0,0.0,0.0,0.0,0.0,0.0,0.0,0.0,0.0,0.0,0.0,0.0,0.136170213,0.017021277,0.0,0.0,0.0,0.0,0.0,0.0,0.0,0.0,0.0,0.638297872,0.0,0.0,0.0,0.0,0.0,0.0,0.0,0.0,0.0,0.0,0.0,0.0,0.0,0.212765957,0.0,0.0,0.0,0.0,0.0,6.68434,0.0,3.8638,3.8753,7.7901,-3.474955193
45,La0.65Li0.05(Mg0.5W0.5)O3,0.0,0.0,0.0,0.0,0.0,0.0,0.0,0.0,0.0,0.0,0.0,0.0,0.0,0.0,0.0,0.0,0.0,0.0,0.0,0.0,0.0,0.0,0.0,0.0,0.138297872,0.010638298,0.0,0.106382979,0.0,0.0,0.0,0.0,0.0,0.0,0.0,0.638297872,0.0,0.0,0.0,0.0,0.0,0.0,0.0,0.0,0.0,0.0,0.0,0.0,0.0,0.0,0.0,0.106382979,0.0,0.0,0.0,7.98826,0.0,5.533,5.533,7.903,-6.744727495
46,La3Li5.08Ta1.51Zr0.39O12,0.0,0.0,0.0,0.0,0.0,0.0,0.0,0.0,0.0,0.0,0.0,0.0,0.0,0.0,0.0,0.0,0.0,0.0,0.0,0.0,0.0,0.0,0.0,0.0,0.136363636,0.230909091,0.0,0.0,0.0,0.0,0.0,0.0,0.0,0.0,0.0,0.545454545,0.0,0.0,0.0,0.0,0.0,0.0,0.0,0.0,0.0,0.0,0.0,0.068636364,0.0,0.0,0.0,0.0,0.0,0.0,0.017727273,5.62306,0.0,12.8363,12.8363,12.8363,-3.987162775
47,LaLiO2,0.0,0.0,0.0,0.0,0.0,0.0,0.0,0.0,0.0,0.0,0.0,0.0,0.0,0.0,0.0,0.0,0.0,0.0,0.0,0.0,0.0,0.0,0.0,0.0,0.25,0.25,0.0,0.0,0.0,0.0,0.0,0.0,0.0,0.0,0.0,0.5,0.0,0.0,0.0,0.0,0.0,0.0,0.0,0.0,0.0,0.0,0.0,0.0,0.0,0.0,0.0,0.0,0.0,0.0,0.0,5.66823,0.0,5.874,6.2129,5.8481,-10.0
48,Li(LaTiO4),0.0,0.0,0.0,0.0,0.0,0.0,0.0,0.0,0.0,0.0,0.0,0.0,0.0,0.0,0.0,0.0,0.0,0.0,0.0,0.0,0.0,0.0,0.0,0.0,0.142857143,0.142857143,0.0,0.0,0.0,0.0,0.0,0.0,0.0,0.0,0.0,0.571428571,0.0,0.0,0.0,0.0,0.0,0.0,0.0,0.0,0.0,0.0,0.0,0.0,0.0,0.142857143,0.0,0.0,0.0,0.0,0.0,4.9866,0.0,3.77,3.77,12.076,-10.0
49,Li(Li0.34Ti1.66)O4,0.0,0.0,0.0,0.0,0.0,0.0,0.0,0.0,0.0,0.0,0.0,0.0,0.0,0.0,0.0,0.0,0.0,0.0,0.0,0.0,0.0,0.0,0.0,0.0,0.0,0.191428571,0.0,0.0,0.0,0.0,0.0,0.0,0.0,0.0,0.0,0.571428571,0.0,0.0,0.0,0.0,0.0,0.0,0.0,0.0,0.0,0.0,0.0,0.0,0.0,0.237142857,0.0,0.0,0.0,0.0,0.0,1.92709,0.0209124,8.362,8.362,8.362,-7.219682688
50,Li(NdTiO4),0.0,0.0,0.0,0.0,0.0,0.0,0.0,0.0,0.0,0.0,0.0,0.0,0.0,0.0,0.0,0.0,0.0,0.0,0.0,0.0,0.0,0.0,0.0,0.0,0.0,0.142857143,0.0,0.0,0.0,0.0,0.0,0.0,0.0,0.142857143,0.0,0.571428571,0.0,0.0,0.0,0.0,0.0,0.0,0.0,0.0,0.0,0.0,0.0,0.0,0.0,0.142857143,0.0,0.0,0.0,0.0,0.0,5.23229,0.0,3.7465,3.7465,11.895,-10.0
51,Li(Ti0.4Sn1.6)(PO4)3,0.0,0.0,0.0,0.0,0.0,0.0,0.0,0.0,0.0,0.0,0.0,0.0,0.0,0.0,0.0,0.0,0.0,0.0,0.0,0.0,0.0,0.0,0.0,0.0,0.0,0.055555556,0.0,0.0,0.0,0.0,0.0,0.0,0.0,0.0,0.0,0.666666667,0.166666667,0.0,0.0,0.0,0.0,0.0,0.0,0.0,0.0,0.088888889,0.0,0.0,0.0,0.022222222,0.0,0.0,0.0,0.0,0.0,2.81495,0.0748647,8.6121,8.6121,21.3574,-5.501689446
52,Li(Ti0.6Sn1.4)(PO4)3,0.0,0.0,0.0,0.0,0.0,0.0,0.0,0.0,0.0,0.0,0.0,0.0,0.0,0.0,0.0,0.0,0.0,0.0,0.0,0.0,0.0,0.0,0.0,0.0,0.0,0.055555556,0.0,0.0,0.0,0.0,0.0,0.0,0.0,0.0,0.0,0.666666667,0.166666667,0.0,0.0,0.0,0.0,0.0,0.0,0.0,0.0,0.077777778,0.0,0.0,0.0,0.033333333,0.0,0.0,0.0,0.0,0.0,2.83336,0.073743,8.5983,8.5983,21.2868,-5.025949097
53,Li(Ti1.4Sn0.6)(PO4)3,0.0,0.0,0.0,0.0,0.0,0.0,0.0,0.0,0.0,0.0,0.0,0.0,0.0,0.0,0.0,0.0,0.0,0.0,0.0,0.0,0.0,0.0,0.0,0.0,0.0,0.055555556,0.0,0.0,0.0,0.0,0.0,0.0,0.0,0.0,0.0,0.666666667,0.166666667,0.0,0.0,0.0,0.0,0.0,0.0,0.0,0.0,0.033333333,0.0,0.0,0.0,0.077777778,0.0,0.0,0.0,0.0,0.0,2.89867,0.0746203,8.5491,8.5491,21.0473,-4.642065153
54,Li0.02Na0.48La0.5Nb2O6,0.0,0.0,0.0,0.0,0.0,0.0,0.0,0.0,0.0,0.0,0.0,0.0,0.0,0.0,0.0,0.0,0.0,0.0,0.0,0.0,0.0,0.0,0.0,0.0,0.055555556,0.002222222,0.0,0.0,0.0,0.0,0.0,0.053333333,0.222222222,0.0,0.0,0.666666667,0.0,0.0,0.0,0.0,0.0,0.0,0.0,0.0,0.0,0.0,0.0,0.0,0.0,0.0,0.0,0.0,0.0,0.0,0.0,5.784,0.0185235,3.9167,3.9304,7.846,-5.399027104
55,Li0.04Na0.46La0.5Nb2O6,0.0,0.0,0.0,0.0,0.0,0.0,0.0,0.0,0.0,0.0,0.0,0.0,0.0,0.0,0.0,0.0,0.0,0.0,0.0,0.0,0.0,0.0,0.0,0.0,0.055555556,0.004444444,0.0,0.0,0.0,0.0,0.0,0.051111111,0.222222222,0.0,0.0,0.666666667,0.0,0.0,0.0,0.0,0.0,0.0,0.0,0.0,0.0,0.0,0.0,0.0,0.0,0.0,0.0,0.0,0.0,0.0,0.0,5.34286,0.0297294,3.918,3.923,7.86,-5.228412519
56,Li0.07Na0.43La0.5Nb2O6,0.0,0.0,0.0,0.0,0.0,0.0,0.0,0.0,0.0,0.0,0.0,0.0,0.0,0.0,0.0,0.0,0.0,0.0,0.0,0.0,0.0,0.0,0.0,0.0,0.055555556,0.007777778,0.0,0.0,0.0,0.0,0.0,0.047777778,0.222222222,0.0,0.0,0.666666667,0.0,0.0,0.0,0.0,0.0,0.0,0.0,0.0,0.0,0.0,0.0,0.0,0.0,0.0,0.0,0.0,0.0,0.0,0.0,5.77075,0.0146948,3.923,3.9311,7.85,-4.910094889
57,Li0.19La0.67(Ti0.9Co0.1)O3,0.0,0.0,0.0,0.0,0.0,0.0,0.0,0.0,0.0,0.0,0.020408163,0.0,0.0,0.0,0.0,0.0,0.0,0.0,0.0,0.0,0.0,0.0,0.0,0.0,0.136734694,0.03877551,0.0,0.0,0.0,0.0,0.0,0.0,0.0,0.0,0.0,0.612244898,0.0,0.0,0.0,0.0,0.0,0.0,0.0,0.0,0.0,0.0,0.0,0.0,0.0,0.183673469,0.0,0.0,0.0,0.0,0.0,6.64278,0.0,7.7722,7.7722,7.7722,-3.966576245
58,Li0.1Na0.1La0.6TiO3,0.0,0.0,0.0,0.0,0.0,0.0,0.0,0.0,0.0,0.0,0.0,0.0,0.0,0.0,0.0,0.0,0.0,0.0,0.0,0.0,0.0,0.0,0.0,0.0,0.125,0.020833333,0.0,0.0,0.0,0.0,0.0,0.020833333,0.0,0.0,0.0,0.625,0.0,0.0,0.0,0.0,0.0,0.0,0.0,0.0,0.0,0.0,0.0,0.0,0.0,0.208333333,0.0,0.0,0.0,0.0,0.0,3.72007,0.0578538,10.54982162,9.03138305,9.40610082,-4.211124884
59,Li0.1Na0.4La0.5Nb2O6,0.0,0.0,0.0,0.0,0.0,0.0,0.0,0.0,0.0,0.0,0.0,0.0,0.0,0.0,0.0,0.0,0.0,0.0,0.0,0.0,0.0,0.0,0.0,0.0,0.055555556,0.011111111,0.0,0.0,0.0,0.0,0.0,0.044444444,0.222222222,0.0,0.0,0.666666667,0.0,0.0,0.0,0.0,0.0,0.0,0.0,0.0,0.0,0.0,0.0,0.0,0.0,0.0,0.0,0.0,0.0,0.0,0.0,5.79819,0.0127523,3.915,3.915,7.861,-4.91721463
60,Li0.1Sr0.8Ti0.7Nb0.3O3,0.0,0.0,0.0,0.0,0.0,0.0,0.0,0.0,0.0,0.0,0.0,0.0,0.0,0.0,0.0,0.0,0.0,0.0,0.0,0.0,0.0,0.0,0.0,0.0,0.0,0.020408163,0.0,0.0,0.0,0.0,0.0,0.0,0.06122449,0.0,0.0,0.612244898,0.0,0.0,0.0,0.0,0.0,0.0,0.0,0.0,0.0,0.0,0.163265306,0.0,0.0,0.142857143,0.0,0.0,0.0,0.0,0.0,3.39148,0.0674926,9.35726921,7.92884766,12.66943426,-8.0
61,Li0.25La0.25TaO3,0.0,0.0,0.0,0.0,0.0,0.0,0.0,0.0,0.0,0.0,0.0,0.0,0.0,0.0,0.0,0.0,0.0,0.0,0.0,0.0,0.0,0.0,0.0,0.0,0.055555556,0.055555556,0.0,0.0,0.0,0.0,0.0,0.0,0.0,0.0,0.0,0.666666667,0.0,0.0,0.0,0.0,0.0,0.0,0.0,0.0,0.0,0.0,0.0,0.222222222,0.0,0.0,0.0,0.0,0.0,0.0,0.0,7.69969,0.0109095,5.00993713,9.12185725,5.00993713,-3.436518915
62,Li0.284Sm4.512Si3O12.91,0.0,0.0,0.0,0.0,0.0,0.0,0.0,0.0,0.0,0.0,0.0,0.0,0.0,0.0,0.0,0.0,0.0,0.0,0.0,0.0,0.0,0.0,0.0,0.0,0.0,0.013719807,0.0,0.0,0.0,0.0,0.0,0.0,0.0,0.0,0.0,0.623671498,0.0,0.0,0.0,0.0,0.0,0.0,0.0,0.144927536,0.217971014,0.0,0.0,0.0,0.0,0.0,0.0,0.0,0.0,0.0,0.0,4.69474,0.00846905,9.4601,9.4601,6.9113,-10.0
63,Li0.2Na0.3La0.5Nb2O6,0.0,0.0,0.0,0.0,0.0,0.0,0.0,0.0,0.0,0.0,0.0,0.0,0.0,0.0,0.0,0.0,0.0,0.0,0.0,0.0,0.0,0.0,0.0,0.0,0.055555556,0.022222222,0.0,0.0,0.0,0.0,0.0,0.033333333,0.222222222,0.0,0.0,0.666666667,0.0,0.0,0.0,0.0,0.0,0.0,0.0,0.0,0.0,0.0,0.0,0.0,0.0,0.0,0.0,0.0,0.0,0.0,0.0,5.80264,0.0179642,3.912,3.915,7.861,-4.928117993
64,Li0.2Zr1.2Nb0.8(PO4)3,0.0,0.0,0.0,0.0,0.0,0.0,0.0,0.0,0.0,0.0,0.0,0.0,0.0,0.0,0.0,0.0,0.0,0.0,0.0,0.0,0.0,0.0,0.0,0.0,0.0,0.011627907,0.0,0.0,0.0,0.0,0.0,0.0,0.046511628,0.0,0.0,0.697674419,0.174418605,0.0,0.0,0.0,0.0,0.0,0.0,0.0,0.0,0.0,0.0,0.0,0.0,0.0,0.0,0.0,0.0,0.0,0.069767442,2.45412,0.167253,12.736237,12.736237,12.736237,-6.623423043
65,Li0.31La0.63(Ti0.9Co0.1)O3,0.0,0.0,0.0,0.0,0.0,0.0,0.0,0.0,0.0,0.0,0.020408163,0.0,0.0,0.0,0.0,0.0,0.0,0.0,0.0,0.0,0.0,0.0,0.0,0.0,0.128571429,0.063265306,0.0,0.0,0.0,0.0,0.0,0.0,0.0,0.0,0.0,0.612244898,0.0,0.0,0.0,0.0,0.0,0.0,0.0,0.0,0.0,0.0,0.0,0.0,0.0,0.183673469,0.0,0.0,0.0,0.0,0.0,2.91245,0.0,3.8845,3.8845,3.8845,-3.585026652
66,Li0.3Na0.2La0.5Nb2O6,0.0,0.0,0.0,0.0,0.0,0.0,0.0,0.0,0.0,0.0,0.0,0.0,0.0,0.0,0.0,0.0,0.0,0.0,0.0,0.0,0.0,0.0,0.0,0.0,0.055555556,0.033333333,0.0,0.0,0.0,0.0,0.0,0.022222222,0.222222222,0.0,0.0,0.666666667,0.0,0.0,0.0,0.0,0.0,0.0,0.0,0.0,0.0,0.0,0.0,0.0,0.0,0.0,0.0,0.0,0.0,0.0,0.0,5.83013,0.0144525,3.906,3.907,7.852,-4.954677021
67,Li0.3Sr0.6Ti0.20Fe0.30Ta0.5O3,0.0,0.0,0.0,0.0,0.0,0.0,0.0,0.0,0.0,0.0,0.0,0.0,0.0,0.0,0.0,0.06122449,0.0,0.0,0.0,0.0,0.0,0.0,0.0,0.0,0.0,0.06122449,0.0,0.0,0.0,0.0,0.0,0.0,0.0,0.0,0.0,0.612244898,0.0,0.0,0.0,0.0,0.0,0.0,0.0,0.0,0.0,0.0,0.12244898,0.102040816,0.0,0.040816327,0.0,0.0,0.0,0.0,0.0,4.34587,0.0530527,11.59414052,11.37521183,6.77871825,-7.0
68,Li0.3Sr0.6Ti0.35Fe0.15Ta0.5O3,0.0,0.0,0.0,0.0,0.0,0.0,0.0,0.0,0.0,0.0,0.0,0.0,0.0,0.0,0.0,0.030612245,0.0,0.0,0.0,0.0,0.0,0.0,0.0,0.0,0.0,0.06122449,0.0,0.0,0.0,0.0,0.0,0.0,0.0,0.0,0.0,0.612244898,0.0,0.0,0.0,0.0,0.0,0.0,0.0,0.0,0.0,0.0,0.12244898,0.102040816,0.0,0.071428571,0.0,0.0,0.0,0.0,0.0,4.62211,0.041189,11.34499183,12.63567539,11.65697182,-4.552841969
69,Li0.3Sr0.6Ti0.40Fe0.10Ta0.5O3,0.0,0.0,0.0,0.0,0.0,0.0,0.0,0.0,0.0,0.0,0.0,0.0,0.0,0.0,0.0,0.020408163,0.0,0.0,0.0,0.0,0.0,0.0,0.0,0.0,0.0,0.06122449,0.0,0.0,0.0,0.0,0.0,0.0,0.0,0.0,0.0,0.612244898,0.0,0.0,0.0,0.0,0.0,0.0,0.0,0.0,0.0,0.0,0.12244898,0.102040816,0.0,0.081632653,0.0,0.0,0.0,0.0,0.0,4.7089,0.0340589,6.9662756,16.30962706,6.83863419,-4.443697499
70,Li0.3Sr0.6Ti0.45Fe0.05Ta0.5O3,0.0,0.0,0.0,0.0,0.0,0.0,0.0,0.0,0.0,0.0,0.0,0.0,0.0,0.0,0.0,0.010204082,0.0,0.0,0.0,0.0,0.0,0.0,0.0,0.0,0.0,0.06122449,0.0,0.0,0.0,0.0,0.0,0.0,0.0,0.0,0.0,0.612244898,0.0,0.0,0.0,0.0,0.0,0.0,0.0,0.0,0.0,0.0,0.12244898,0.102040816,0.0,0.091836735,0.0,0.0,0.0,0.0,0.0,4.582,0.0408075,12.20513684,8.79178542,15.86846343,-4.22184875
71,Li0.3Sr0.6Ti0.5Nb0.5O3,0.0,0.0,0.0,0.0,0.0,0.0,0.0,0.0,0.0,0.0,0.0,0.0,0.0,0.0,0.0,0.0,0.0,0.0,0.0,0.0,0.0,0.0,0.0,0.0,0.0,0.06122449,0.0,0.0,0.0,0.0,0.0,0.0,0.102040816,0.0,0.0,0.612244898,0.0,0.0,0.0,0.0,0.0,0.0,0.0,0.0,0.0,0.0,0.12244898,0.0,0.0,0.102040816,0.0,0.0,0.0,0.0,0.0,3.73223,0.0445096,8.13156486,7.54617862,13.14467116,-5.26760624
72,Li0.3Sr0.6Ti0.5Ta0.5O3,0.0,0.0,0.0,0.0,0.0,0.0,0.0,0.0,0.0,0.0,0.0,0.0,0.0,0.0,0.0,0.0,0.0,0.0,0.0,0.0,0.0,0.0,0.0,0.0,0.0,0.06122449,0.0,0.0,0.0,0.0,0.0,0.0,0.0,0.0,0.0,0.612244898,0.0,0.0,0.0,0.0,0.0,0.0,0.0,0.0,0.0,0.0,0.12244898,0.102040816,0.0,0.102040816,0.0,0.0,0.0,0.0,0.0,4.22335,0.0542365,10.09770786,7.6863299,12.27947852,-3.769551079
73,Li0.4Na0.1La0.5Nb2O6,0.0,0.0,0.0,0.0,0.0,0.0,0.0,0.0,0.0,0.0,0.0,0.0,0.0,0.0,0.0,0.0,0.0,0.0,0.0,0.0,0.0,0.0,0.0,0.0,0.055555556,0.044444444,0.0,0.0,0.0,0.0,0.0,0.011111111,0.222222222,0.0,0.0,0.666666667,0.0,0.0,0.0,0.0,0.0,0.0,0.0,0.0,0.0,0.0,0.0,0.0,0.0,0.0,0.0,0.0,0.0,0.0,0.0,5.8376,0.0250788,3.903,3.904,7.854,-5.003488328
74,Li0.5(La0.4Nd0.1)TiO3,0.0,0.0,0.0,0.0,0.0,0.0,0.0,0.0,0.0,0.0,0.0,0.0,0.0,0.0,0.0,0.0,0.0,0.0,0.0,0.0,0.0,0.0,0.0,0.0,0.08,0.1,0.0,0.0,0.0,0.0,0.0,0.0,0.0,0.02,0.0,0.6,0.0,0.0,0.0,0.0,0.0,0.0,0.0,0.0,0.0,0.0,0.0,0.0,0.0,0.2,0.0,0.0,0.0,0.0,0.0,4.00158,0.0297683,8.47111096,9.78653157,9.78653157,-3.0
75,Li0.5La0.5TiO3,0.0,0.0,0.0,0.0,0.0,0.0,0.0,0.0,0.0,0.0,0.0,0.0,0.0,0.0,0.0,0.0,0.0,0.0,0.0,0.0,0.0,0.0,0.0,0.0,0.1,0.1,0.0,0.0,0.0,0.0,0.0,0.0,0.0,0.0,0.0,0.6,0.0,0.0,0.0,0.0,0.0,0.0,0.0,0.0,0.0,0.0,0.0,0.0,0.0,0.2,0.0,0.0,0.0,0.0,0.0,4.07184,0.0249371,5.16348287,5.16348287,5.16348287,-5.236572006
76,Li0.5Sr0.5Cr0.25Ta0.75O3,0.0,0.0,0.0,0.0,0.0,0.0,0.0,0.0,0.0,0.0,0.0,0.05,0.0,0.0,0.0,0.0,0.0,0.0,0.0,0.0,0.0,0.0,0.0,0.0,0.0,0.1,0.0,0.0,0.0,0.0,0.0,0.0,0.0,0.0,0.0,0.6,0.0,0.0,0.0,0.0,0.0,0.0,0.0,0.0,0.0,0.0,0.1,0.15,0.0,0.0,0.0,0.0,0.0,0.0,0.0,5.52578,0.025904,6.68457655,5.92986629,7.95640309,-4.200039473
77,Li0.5Sr0.5Fe0.25Ta0.75O3,0.0,0.0,0.0,0.0,0.0,0.0,0.0,0.0,0.0,0.0,0.0,0.0,0.0,0.0,0.0,0.05,0.0,0.0,0.0,0.0,0.0,0.0,0.0,0.0,0.0,0.1,0.0,0.0,0.0,0.0,0.0,0.0,0.0,0.0,0.0,0.6,0.0,0.0,0.0,0.0,0.0,0.0,0.0,0.0,0.0,0.0,0.1,0.15,0.0,0.0,0.0,0.0,0.0,0.0,0.0,5.73387,0.0187622,6.0740102,5.63807645,8.28574761,-3.900008766
78,Li0.6[Li0.2Sn0.8S2],0.0,0.0,0.0,0.0,0.0,0.0,0.0,0.0,0.0,0.0,0.0,0.0,0.0,0.0,0.0,0.0,0.0,0.0,0.0,0.0,0.0,0.0,0.0,0.0,0.0,0.222222222,0.0,0.0,0.0,0.0,0.0,0.0,0.0,0.0,0.0,0.0,0.0,0.0,0.0,0.555555556,0.0,0.0,0.0,0.0,0.0,0.222222222,0.0,0.0,0.0,0.0,0.0,0.0,0.0,0.0,0.0,4.41478,0.00321194,19.217,3.6996,6.529,-3.920818754
79,Li0.85Mg0.85In0.15PO4,0.0,0.0,0.0,0.0,0.0,0.0,0.0,0.0,0.0,0.0,0.0,0.0,0.0,0.0,0.0,0.0,0.0,0.0,0.0,0.0,0.0,0.0,0.022058824,0.0,0.0,0.125,0.0,0.125,0.0,0.0,0.0,0.0,0.0,0.0,0.0,0.588235294,0.147058824,0.0,0.0,0.0,0.0,0.0,0.0,0.0,0.0,0.0,0.0,0.0,0.0,0.0,0.0,0.0,0.0,0.0,0.0,2.43768,0.0907256,14.4024884,11.30580136,12.42794579,-8.899629455
80,Li0.86Hf2.035(PO4)3,0.0,0.0,0.0,0.0,0.0,0.0,0.0,0.0,0.0,0.0,0.0,0.0,0.0,0.0,0.0,0.0,0.0,0.0,0.0,0.0,0.113687151,0.0,0.0,0.0,0.0,0.048044693,0.0,0.0,0.0,0.0,0.0,0.0,0.0,0.0,0.0,0.670391061,0.167597765,0.0,0.0,0.0,0.0,0.0,0.0,0.0,0.0,0.0,0.0,0.0,0.0,0.0,0.0,0.0,0.0,0.0,0.0,5.7737,0.023174,8.8306,8.8306,22.02699,-7.036212173
81,Li0.91Hf2.022(PO4)3,0.0,0.0,0.0,0.0,0.0,0.0,0.0,0.0,0.0,0.0,0.0,0.0,0.0,0.0,0.0,0.0,0.0,0.0,0.0,0.0,0.112960894,0.0,0.0,0.0,0.0,0.050837989,0.0,0.0,0.0,0.0,0.0,0.0,0.0,0.0,0.0,0.670391061,0.167597765,0.0,0.0,0.0,0.0,0.0,0.0,0.0,0.0,0.0,0.0,0.0,0.0,0.0,0.0,0.0,0.0,0.0,0.0,5.7737,0.0167276,8.8306,8.8306,22.02699,-6.494850022
82,Li0.95Mg0.95In0.05PO4,0.0,0.0,0.0,0.0,0.0,0.0,0.0,0.0,0.0,0.0,0.0,0.0,0.0,0.0,0.0,0.0,0.0,0.0,0.0,0.0,0.0,0.0,0.007142857,0.0,0.0,0.135714286,0.0,0.135714286,0.0,0.0,0.0,0.0,0.0,0.0,0.0,0.571428571,0.142857143,0.0,0.0,0.0,0.0,0.0,0.0,0.0,0.0,0.0,0.0,0.0,0.0,0.0,0.0,0.0,0.0,0.0,0.0,2.1062,0.12958,12.70946597,19.61238658,8.95948766,-9.950781977
83,Li0.96Ga0.96Si2.04O6,0.0,0.0,0.0,0.0,0.0,0.0,0.0,0.0,0.0,0.0,0.0,0.0,0.0,0.0,0.0,0.0,0.096,0.0,0.0,0.0,0.0,0.0,0.0,0.0,0.0,0.096,0.0,0.0,0.0,0.0,0.0,0.0,0.0,0.0,0.0,0.6,0.0,0.0,0.0,0.0,0.0,0.0,0.0,0.204,0.0,0.0,0.0,0.0,0.0,0.0,0.0,0.0,0.0,0.0,0.0,2.31812,0.132021,10.02533827,13.52793959,10.29890128,-10.62874643
84,Li0.9Mg0.9In0.1PO4,0.0,0.0,0.0,0.0,0.0,0.0,0.0,0.0,0.0,0.0,0.0,0.0,0.0,0.0,0.0,0.0,0.0,0.0,0.0,0.0,0.0,0.0,0.014492754,0.0,0.0,0.130434783,0.0,0.130434783,0.0,0.0,0.0,0.0,0.0,0.0,0.0,0.579710145,0.144927536,0.0,0.0,0.0,0.0,0.0,0.0,0.0,0.0,0.0,0.0,0.0,0.0,0.0,0.0,0.0,0.0,0.0,0.0,2.39854,0.085135,10.94328687,9.46197346,10.96536737,-9.300162274
85,Li0.9Sc0.9Zr0.1O2,0.0,0.0,0.0,0.0,0.0,0.0,0.0,0.0,0.0,0.0,0.0,0.0,0.0,0.0,0.0,0.0,0.0,0.0,0.0,0.0,0.0,0.0,0.0,0.0,0.0,0.230769231,0.0,0.0,0.0,0.0,0.0,0.0,0.0,0.0,0.0,0.512820513,0.0,0.0,0.0,0.0,0.0,0.230769231,0.0,0.0,0.0,0.0,0.0,0.0,0.0,0.0,0.0,0.0,0.0,0.0,0.025641026,3.3855,0.0,4.1804,4.1804,9.4186,-10.0
86,Li1.15Y0.15Zr1.85(PO4)3,0.0,0.0,0.0,0.0,0.0,0.0,0.0,0.0,0.0,0.0,0.0,0.0,0.0,0.0,0.0,0.0,0.0,0.0,0.0,0.0,0.0,0.0,0.0,0.0,0.0,0.063535912,0.0,0.0,0.0,0.0,0.0,0.0,0.0,0.0,0.0,0.662983425,0.165745856,0.0,0.0,0.0,0.0,0.0,0.0,0.0,0.0,0.0,0.0,0.0,0.0,0.0,0.0,0.0,0.008287293,0.0,0.102209945,3.49432,0.0212573,8.87272,8.87272,22.15783,-4.148741651
87,Li1.1Al0.1Ti1.9(PO4)3,0.0,0.005524862,0.0,0.0,0.0,0.0,0.0,0.0,0.0,0.0,0.0,0.0,0.0,0.0,0.0,0.0,0.0,0.0,0.0,0.0,0.0,0.0,0.0,0.0,0.0,0.060773481,0.0,0.0,0.0,0.0,0.0,0.0,0.0,0.0,0.0,0.662983425,0.165745856,0.0,0.0,0.0,0.0,0.0,0.0,0.0,0.0,0.0,0.0,0.0,0.0,0.104972376,0.0,0.0,0.0,0.0,0.0,3.27018,0.00711886,8.5118,8.5118,20.8423,-4.522878745
88,Li1.1SrNb1.9Zr0.1O6F,0.0,0.0,0.0,0.0,0.0,0.0,0.0,0.0,0.0,0.0,0.0,0.0,0.0,0.0,0.09009009,0.0,0.0,0.0,0.0,0.0,0.0,0.0,0.0,0.0,0.0,0.099099099,0.0,0.0,0.0,0.0,0.0,0.0,0.171171171,0.0,0.0,0.540540541,0.0,0.0,0.0,0.0,0.0,0.0,0.0,0.0,0.0,0.0,0.09009009,0.0,0.0,0.0,0.0,0.0,0.0,0.0,0.009009009,4.73214,0.0,10.48564,10.48564,10.48564,-10.0
89,Li1.1SrTa1.9Zr0.1O6F,0.0,0.0,0.0,0.0,0.0,0.0,0.0,0.0,0.0,0.0,0.0,0.0,0.0,0.0,0.09009009,0.0,0.0,0.0,0.0,0.0,0.0,0.0,0.0,0.0,0.0,0.099099099,0.0,0.0,0.0,0.0,0.0,0.0,0.0,0.0,0.0,0.540540541,0.0,0.0,0.0,0.0,0.0,0.0,0.0,0.0,0.0,0.0,0.09009009,0.171171171,0.0,0.0,0.0,0.0,0.0,0.0,0.009009009,6.80136,0.0,10.46491,10.46491,10.46491,-10.0
90,Li1.2Al0.2Ge1.0Ti0.8(PO4)3,0.0,0.010989011,0.0,0.0,0.0,0.0,0.0,0.0,0.0,0.0,0.0,0.0,0.0,0.0,0.0,0.0,0.0,0.0,0.054945055,0.0,0.0,0.0,0.0,0.0,0.0,0.065934066,0.0,0.0,0.0,0.0,0.0,0.0,0.0,0.0,0.0,0.659340659,0.164835165,0.0,0.0,0.0,0.0,0.0,0.0,0.0,0.0,0.0,0.0,0.0,0.0,0.043956044,0.0,0.0,0.0,0.0,0.0,1.92211,0.23419,12.69486849,10.75251425,14.82395235,-4.522878745
91,Li1.2Al0.2Ge1.8(PO4)3,0.0,0.010989011,0.0,0.0,0.0,0.0,0.0,0.0,0.0,0.0,0.0,0.0,0.0,0.0,0.0,0.0,0.0,0.0,0.098901099,0.0,0.0,0.0,0.0,0.0,0.0,0.065934066,0.0,0.0,0.0,0.0,0.0,0.0,0.0,0.0,0.0,0.659340659,0.164835165,0.0,0.0,0.0,0.0,0.0,0.0,0.0,0.0,0.0,0.0,0.0,0.0,0.0,0.0,0.0,0.0,0.0,0.0,3.92326,0.0,8.2619,8.2619,20.5656,-4.316052869
92,Li1.2Al0.2Ti1.8(PO4)3,0.0,0.010989011,0.0,0.0,0.0,0.0,0.0,0.0,0.0,0.0,0.0,0.0,0.0,0.0,0.0,0.0,0.0,0.0,0.0,0.0,0.0,0.0,0.0,0.0,0.0,0.065934066,0.0,0.0,0.0,0.0,0.0,0.0,0.0,0.0,0.0,0.659340659,0.164835165,0.0,0.0,0.0,0.0,0.0,0.0,0.0,0.0,0.0,0.0,0.0,0.0,0.098901099,0.0,0.0,0.0,0.0,0.0,3.27676,0.0114625,8.5066,8.5066,20.8259,-3.225483034
93,Li1.2Al0.2Ti1.8(PO4)3,0.0,0.010989011,0.0,0.0,0.0,0.0,0.0,0.0,0.0,0.0,0.0,0.0,0.0,0.0,0.0,0.0,0.0,0.0,0.0,0.0,0.0,0.0,0.0,0.0,0.0,0.065934066,0.0,0.0,0.0,0.0,0.0,0.0,0.0,0.0,0.0,0.659340659,0.164835165,0.0,0.0,0.0,0.0,0.0,0.0,0.0,0.0,0.0,0.0,0.0,0.0,0.098901099,0.0,0.0,0.0,0.0,0.0,2.96164,0.00777272,8.50368,8.50368,20.8138,-2.4710833
94,Li1.2Cr0.2Hf1.8(PO4)3,0.0,0.0,0.0,0.0,0.0,0.0,0.0,0.0,0.0,0.0,0.0,0.010989011,0.0,0.0,0.0,0.0,0.0,0.0,0.0,0.0,0.098901099,0.0,0.0,0.0,0.0,0.065934066,0.0,0.0,0.0,0.0,0.0,0.0,0.0,0.0,0.0,0.659340659,0.164835165,0.0,0.0,0.0,0.0,0.0,0.0,0.0,0.0,0.0,0.0,0.0,0.0,0.0,0.0,0.0,0.0,0.0,0.0,3.17653,0.121416,8.49855349,10.42884586,18.88935923,-6.595166283
95,Li1.2Cr0.2Ti1.8(PO4)3,0.0,0.0,0.0,0.0,0.0,0.0,0.0,0.0,0.0,0.0,0.0,0.010989011,0.0,0.0,0.0,0.0,0.0,0.0,0.0,0.0,0.0,0.0,0.0,0.0,0.0,0.065934066,0.0,0.0,0.0,0.0,0.0,0.0,0.0,0.0,0.0,0.659340659,0.164835165,0.0,0.0,0.0,0.0,0.0,0.0,0.0,0.0,0.0,0.0,0.0,0.0,0.098901099,0.0,0.0,0.0,0.0,0.0,2.08384,0.17795,9.56305395,10.32592138,17.63760939,-4.73754891
96,Li1.2Fe0.2Hf1.8(PO4)3,0.0,0.0,0.0,0.0,0.0,0.0,0.0,0.0,0.0,0.0,0.0,0.0,0.0,0.0,0.0,0.010989011,0.0,0.0,0.0,0.0,0.098901099,0.0,0.0,0.0,0.0,0.065934066,0.0,0.0,0.0,0.0,0.0,0.0,0.0,0.0,0.0,0.659340659,0.164835165,0.0,0.0,0.0,0.0,0.0,0.0,0.0,0.0,0.0,0.0,0.0,0.0,0.0,0.0,0.0,0.0,0.0,0.0,3.76465,0.0735899,9.33674782,16.08092432,9.19067452,-3.769551079
97,Li1.2Fe0.2Ti1.8(PO4)3,0.0,0.0,0.0,0.0,0.0,0.0,0.0,0.0,0.0,0.0,0.0,0.0,0.0,0.0,0.0,0.010989011,0.0,0.0,0.0,0.0,0.0,0.0,0.0,0.0,0.0,0.065934066,0.0,0.0,0.0,0.0,0.0,0.0,0.0,0.0,0.0,0.659340659,0.164835165,0.0,0.0,0.0,0.0,0.0,0.0,0.0,0.0,0.0,0.0,0.0,0.0,0.098901099,0.0,0.0,0.0,0.0,0.0,2.21437,0.152992,32.68802239,5.31256819,8.48826457,-3.454692884
98,Li1.2In0.2Ti1.8(PO4)3,0.0,0.0,0.0,0.0,0.0,0.0,0.0,0.0,0.0,0.0,0.0,0.0,0.0,0.0,0.0,0.0,0.0,0.0,0.0,0.0,0.0,0.0,0.010989011,0.0,0.0,0.065934066,0.0,0.0,0.0,0.0,0.0,0.0,0.0,0.0,0.0,0.659340659,0.164835165,0.0,0.0,0.0,0.0,0.0,0.0,0.0,0.0,0.0,0.0,0.0,0.0,0.098901099,0.0,0.0,0.0,0.0,0.0,2.01873,0.201176,7.53973252,10.3173241,21.86114247,-3.396855627
99,Li1.2Lu0.2Hf1.8(PO4)3,0.0,0.0,0.0,0.0,0.0,0.0,0.0,0.0,0.0,0.0,0.0,0.0,0.0,0.0,0.0,0.0,0.0,0.0,0.0,0.0,0.098901099,0.0,0.0,0.0,0.0,0.065934066,0.010989011,0.0,0.0,0.0,0.0,0.0,0.0,0.0,0.0,0.659340659,0.164835165,0.0,0.0,0.0,0.0,0.0,0.0,0.0,0.0,0.0,0.0,0.0,0.0,0.0,0.0,0.0,0.0,0.0,0.0,3.49869,0.0994086,8.57943522,16.56579473,11.88708633,-4.009217308
100,Li1.2Sc0.2Hf1.8(PO4)3,0.0,0.0,0.0,0.0,0.0,0.0,0.0,0.0,0.0,0.0,0.0,0.0,0.0,0.0,0.0,0.0,0.0,0.0,0.0,0.0,0.098901099,0.0,0.0,0.0,0.0,0.065934066,0.0,0.0,0.0,0.0,0.0,0.0,0.0,0.0,0.0,0.659340659,0.164835165,0.0,0.0,0.0,0.0,0.010989011,0.0,0.0,0.0,0.0,0.0,0.0,0.0,0.0,0.0,0.0,0.0,0.0,0.0,3.38285,0.100099,11.88082182,15.61603984,8.24828356,-4.232102384
101,Li1.2Ti1.8Al0.2(PO4)3,0.0,0.010989011,0.0,0.0,0.0,0.0,0.0,0.0,0.0,0.0,0.0,0.0,0.0,0.0,0.0,0.0,0.0,0.0,0.0,0.0,0.0,0.0,0.0,0.0,0.0,0.065934066,0.0,0.0,0.0,0.0,0.0,0.0,0.0,0.0,0.0,0.659340659,0.164835165,0.0,0.0,0.0,0.0,0.0,0.0,0.0,0.0,0.0,0.0,0.0,0.0,0.098901099,0.0,0.0,0.0,0.0,0.0,3.28905,0.0,8.5022,8.5022,20.7696,-2.316952962
102,Li1.2Ti1.8Sc0.2(PO4)3,0.0,0.0,0.0,0.0,0.0,0.0,0.0,0.0,0.0,0.0,0.0,0.0,0.0,0.0,0.0,0.0,0.0,0.0,0.0,0.0,0.0,0.0,0.0,0.0,0.0,0.065934066,0.0,0.0,0.0,0.0,0.0,0.0,0.0,0.0,0.0,0.659340659,0.164835165,0.0,0.0,0.0,0.0,0.010989011,0.0,0.0,0.0,0.0,0.0,0.0,0.0,0.098901099,0.0,0.0,0.0,0.0,0.0,3.24581,0.0110296,8.527,8.527,20.924,-4.000869459
103,Li1.3Al0.3Ge1.7(PO4)3,0.0,0.016393443,0.0,0.0,0.0,0.0,0.0,0.0,0.0,0.0,0.0,0.0,0.0,0.0,0.0,0.0,0.0,0.0,0.092896175,0.0,0.0,0.0,0.0,0.0,0.0,0.071038251,0.0,0.0,0.0,0.0,0.0,0.0,0.0,0.0,0.0,0.655737705,0.163934426,0.0,0.0,0.0,0.0,0.0,0.0,0.0,0.0,0.0,0.0,0.0,0.0,0.0,0.0,0.0,0.0,0.0,0.0,3.92346,0.00502108,8.26189,8.26189,20.5646,-4.084072788
104,Li1.3Al0.3Ti1.7(PO4)3,0.0,0.016393443,0.0,0.0,0.0,0.0,0.0,0.0,0.0,0.0,0.0,0.0,0.0,0.0,0.0,0.0,0.0,0.0,0.0,0.0,0.0,0.0,0.0,0.0,0.0,0.071038251,0.0,0.0,0.0,0.0,0.0,0.0,0.0,0.0,0.0,0.655737705,0.163934426,0.0,0.0,0.0,0.0,0.0,0.0,0.0,0.0,0.0,0.0,0.0,0.0,0.092896175,0.0,0.0,0.0,0.0,0.0,2.96244,0.00825671,8.50221,8.50221,20.8154,-3.141462802
105,Li1.3Al0.3Ti1.7(PO4)3,0.0,0.016393443,0.0,0.0,0.0,0.0,0.0,0.0,0.0,0.0,0.0,0.0,0.0,0.0,0.0,0.0,0.0,0.0,0.0,0.0,0.0,0.0,0.0,0.0,0.0,0.071038251,0.0,0.0,0.0,0.0,0.0,0.0,0.0,0.0,0.0,0.655737705,0.163934426,0.0,0.0,0.0,0.0,0.0,0.0,0.0,0.0,0.0,0.0,0.0,0.0,0.092896175,0.0,0.0,0.0,0.0,0.0,2.95967,0.0119135,8.50029,8.50029,20.8443,-2.946921557
106,Li1.3Al0.3Ti1.7(PO4)3,0.0,0.016393443,0.0,0.0,0.0,0.0,0.0,0.0,0.0,0.0,0.0,0.0,0.0,0.0,0.0,0.0,0.0,0.0,0.0,0.0,0.0,0.0,0.0,0.0,0.0,0.071038251,0.0,0.0,0.0,0.0,0.0,0.0,0.0,0.0,0.0,0.655737705,0.163934426,0.0,0.0,0.0,0.0,0.0,0.0,0.0,0.0,0.0,0.0,0.0,0.0,0.092896175,0.0,0.0,0.0,0.0,0.0,2.96388,0.0584032,8.492,8.492,20.862,-2.207608311
107,Li1.3Al0.3Ti1.7(PO4)3,0.0,0.016393443,0.0,0.0,0.0,0.0,0.0,0.0,0.0,0.0,0.0,0.0,0.0,0.0,0.0,0.0,0.0,0.0,0.0,0.0,0.0,0.0,0.0,0.0,0.0,0.071038251,0.0,0.0,0.0,0.0,0.0,0.0,0.0,0.0,0.0,0.655737705,0.163934426,0.0,0.0,0.0,0.0,0.0,0.0,0.0,0.0,0.0,0.0,0.0,0.0,0.092896175,0.0,0.0,0.0,0.0,0.0,3.2759,0.00597698,8.50637,8.50637,20.8325,-2.91721463
108,Li1.3Al0.3Ti1.7(PO4)3,0.0,0.016393443,0.0,0.0,0.0,0.0,0.0,0.0,0.0,0.0,0.0,0.0,0.0,0.0,0.0,0.0,0.0,0.0,0.0,0.0,0.0,0.0,0.0,0.0,0.0,0.071038251,0.0,0.0,0.0,0.0,0.0,0.0,0.0,0.0,0.0,0.655737705,0.163934426,0.0,0.0,0.0,0.0,0.0,0.0,0.0,0.0,0.0,0.0,0.0,0.0,0.092896175,0.0,0.0,0.0,0.0,0.0,2.95879,0.0124781,8.49625,8.49625,20.8703,-4.425968732
109,Li1.4Al0.4Ge0.8Ti0.8(PO4)3,0.0,0.02173913,0.0,0.0,0.0,0.0,0.0,0.0,0.0,0.0,0.0,0.0,0.0,0.0,0.0,0.0,0.0,0.0,0.043478261,0.0,0.0,0.0,0.0,0.0,0.0,0.076086957,0.0,0.0,0.0,0.0,0.0,0.0,0.0,0.0,0.0,0.652173913,0.163043478,0.0,0.0,0.0,0.0,0.0,0.0,0.0,0.0,0.0,0.0,0.0,0.0,0.043478261,0.0,0.0,0.0,0.0,0.0,2.40385,0.123419,12.12625859,12.21526576,12.34587409,-4.22184875
110,Li1.4Al0.4Ge1.0Ti0.6(PO4)3,0.0,0.02173913,0.0,0.0,0.0,0.0,0.0,0.0,0.0,0.0,0.0,0.0,0.0,0.0,0.0,0.0,0.0,0.0,0.054347826,0.0,0.0,0.0,0.0,0.0,0.0,0.076086957,0.0,0.0,0.0,0.0,0.0,0.0,0.0,0.0,0.0,0.652173913,0.163043478,0.0,0.0,0.0,0.0,0.0,0.0,0.0,0.0,0.0,0.0,0.0,0.0,0.032608696,0.0,0.0,0.0,0.0,0.0,2.32706,0.139085,8.1608193,14.93852835,12.57270656,-4.096910013
111,Li1.4Al0.4Ge1.2Ti0.4(PO4)3,0.0,0.02173913,0.0,0.0,0.0,0.0,0.0,0.0,0.0,0.0,0.0,0.0,0.0,0.0,0.0,0.0,0.0,0.0,0.065217391,0.0,0.0,0.0,0.0,0.0,0.0,0.076086957,0.0,0.0,0.0,0.0,0.0,0.0,0.0,0.0,0.0,0.652173913,0.163043478,0.0,0.0,0.0,0.0,0.0,0.0,0.0,0.0,0.0,0.0,0.0,0.0,0.02173913,0.0,0.0,0.0,0.0,0.0,2.01273,0.208394,9.46935349,18.93970083,9.46935349,-3.46470588
112,Li1.4Al0.4Ge1.6(PO4)3,0.0,0.02173913,0.0,0.0,0.0,0.0,0.0,0.0,0.0,0.0,0.0,0.0,0.0,0.0,0.0,0.0,0.0,0.0,0.086956522,0.0,0.0,0.0,0.0,0.0,0.0,0.076086957,0.0,0.0,0.0,0.0,0.0,0.0,0.0,0.0,0.0,0.652173913,0.163043478,0.0,0.0,0.0,0.0,0.0,0.0,0.0,0.0,0.0,0.0,0.0,0.0,0.0,0.0,0.0,0.0,0.0,0.0,3.91658,0.00332944,8.25565,8.25565,20.6319,-3.725842151
113,Li1.4Al0.4Ti1.6(PO4)3,0.0,0.02173913,0.0,0.0,0.0,0.0,0.0,0.0,0.0,0.0,0.0,0.0,0.0,0.0,0.0,0.0,0.0,0.0,0.0,0.0,0.0,0.0,0.0,0.0,0.0,0.076086957,0.0,0.0,0.0,0.0,0.0,0.0,0.0,0.0,0.0,0.652173913,0.163043478,0.0,0.0,0.0,0.0,0.0,0.0,0.0,0.0,0.0,0.0,0.0,0.0,0.086956522,0.0,0.0,0.0,0.0,0.0,3.28912,0.0134139,8.49554,8.49554,20.8017,-3.411168274
114,Li1.4Cr0.4Ti1.6(PO4)3,0.0,0.0,0.0,0.0,0.0,0.0,0.0,0.0,0.0,0.0,0.0,0.02173913,0.0,0.0,0.0,0.0,0.0,0.0,0.0,0.0,0.0,0.0,0.0,0.0,0.0,0.076086957,0.0,0.0,0.0,0.0,0.0,0.0,0.0,0.0,0.0,0.652173913,0.163043478,0.0,0.0,0.0,0.0,0.0,0.0,0.0,0.0,0.0,0.0,0.0,0.0,0.086956522,0.0,0.0,0.0,0.0,0.0,2.01736,0.195156,15.58842102,11.06409251,10.16425814,-3.823908741
115,Li1.4Fe0.4Ti1.6(PO4)3,0.0,0.0,0.0,0.0,0.0,0.0,0.0,0.0,0.0,0.0,0.0,0.0,0.0,0.0,0.0,0.02173913,0.0,0.0,0.0,0.0,0.0,0.0,0.0,0.0,0.0,0.076086957,0.0,0.0,0.0,0.0,0.0,0.0,0.0,0.0,0.0,0.652173913,0.163043478,0.0,0.0,0.0,0.0,0.0,0.0,0.0,0.0,0.0,0.0,0.0,0.0,0.086956522,0.0,0.0,0.0,0.0,0.0,2.2252,0.147843,8.16790225,9.8495836,19.69269207,-3.413412695
116,Li1.4In0.4Hf1.6(PO4)3,0.0,0.0,0.0,0.0,0.0,0.0,0.0,0.0,0.0,0.0,0.0,0.0,0.0,0.0,0.0,0.0,0.0,0.0,0.0,0.0,0.086956522,0.0,0.02173913,0.0,0.0,0.076086957,0.0,0.0,0.0,0.0,0.0,0.0,0.0,0.0,0.0,0.652173913,0.163043478,0.0,0.0,0.0,0.0,0.0,0.0,0.0,0.0,0.0,0.0,0.0,0.0,0.0,0.0,0.0,0.0,0.0,0.0,2.50582,0.196439,8.77882347,12.30228375,20.62022861,-3.847711656
117,Li1.4In0.4Ti1.6(PO4)3,0.0,0.0,0.0,0.0,0.0,0.0,0.0,0.0,0.0,0.0,0.0,0.0,0.0,0.0,0.0,0.0,0.0,0.0,0.0,0.0,0.0,0.0,0.02173913,0.0,0.0,0.076086957,0.0,0.0,0.0,0.0,0.0,0.0,0.0,0.0,0.0,0.652173913,0.163043478,0.0,0.0,0.0,0.0,0.0,0.0,0.0,0.0,0.0,0.0,0.0,0.0,0.086956522,0.0,0.0,0.0,0.0,0.0,2.0724,0.194992,12.75389017,8.09244264,17.27358495,-3.522878745
118,Li1.4La0.4Ti1.6(PO4)3,0.0,0.0,0.0,0.0,0.0,0.0,0.0,0.0,0.0,0.0,0.0,0.0,0.0,0.0,0.0,0.0,0.0,0.0,0.0,0.0,0.0,0.0,0.0,0.0,0.02173913,0.076086957,0.0,0.0,0.0,0.0,0.0,0.0,0.0,0.0,0.0,0.652173913,0.163043478,0.0,0.0,0.0,0.0,0.0,0.0,0.0,0.0,0.0,0.0,0.0,0.0,0.086956522,0.0,0.0,0.0,0.0,0.0,2.35157,0.139634,11.62118459,11.64400235,12.5130614,-3.303643611
